Repository: qaemu/phasentic

<picture>
    <source media="(prefers-color-scheme: dark)" srcset="assets/wordmark-dark.svg">
  </picture>
  Powder X-ray diffraction phase identification with a validated, reproducible method.
  <b>English</b> | <a href="README/README_es.md">Español</a> | <a href="README/README_fr.md">Français</a> | <a href="README/README_cn.md">简体中文</a> | <a href="README/README_ar.md">العربية</a> | <a href="README/README_de.md">Deutsch</a>
  <a href="#install">Install</a> ·
  <a href="#quick-start">Quick start</a> ·
  <a href="#how-accurate-is-it">Validation</a> ·
  <a href="docs/">Docs</a>
Phasentic reads a powder XRD scan (`.xy`, `.xrdml` or ASCII `.raw`), detects
peaks, searches a reference database built from the
[Crystallography Open Database](https://www.crystallography.net/cod/) (or CNR's [POW_COD](https://www.ba.ic.cnr.it/softwareic/qualx/)),
and fits mixtures of up to five phases. It returns ranked
phase hypotheses with every setting, hash and warning recorded in a JSON
report. It runs locally, in the browser or from the command line.
  <sub>A development scan from the Precursor Genome dataset (PG_2452, Cu Kα), picked at random. Phasentic selects ZrO₂. The human-refined label also contains two minor phases: LiOH·H₂O, which appears only in the competing hypotheses (ZrO₂ + LiH₃O₂), and Li₂CO₃, which this run misses.</sub>

## How accurate is it

The settings were tuned on 485 Precursor Genome scans (human-refined labels)
and then run on 200 locked scans that tuning never saw, with the
COD-derived database PXRD_COD 2026.11 (COD plus a Materials Project
supplement). Abstentions count as failures.

| Level | Correct | Rate |
|---|---|---|
| Right compounds and crystal structures (strict) | 85 / 200 | 42.5% |
| Right compounds, any polymorph (family) | 104 / 200 | 52.0% |

This is the second run on these 200 scans. The first (72 and 99) used the
COD-only database; the database supplement, restored hydrogen formulas and a
preference for the highest-symmetry description of a material were developed
on the 485 tuning scans only. The untuned method scored 71 and 96.
These numbers apply to the validated preset with PXRD_COD 2026.11, Cu Kα and
the sample's precursor chemistry; other settings are untested.

### Using POW_COD instead

If you have **POW_COD 2205 (FULL)** from the
[CNR download page](https://www.ba.ic.cnr.it/softwareic/qualx/download/powcod-2205/),
install it with the command below; Phasentic then uses it instead of the COD
database. The published accuracy figures were measured with the COD database,
not with POW_COD.

```bash
phasentic setup-powcod ~/Downloads/powcod-2205.zip
```

## Quick start

Open Phasentic from its shortcut, or run `phasentic-app`. To use it in a browser
instead, run the command below and open <http://127.0.0.1:8000>:

```bash
phasentic serve
```

Drop a scan on the window (or choose it), type the precursor and target
formulas and press *Analyze*. With formulas and Cu Kα, the validated method is
used; peak tolerance and maximum phases can be changed under *Search settings*,
and other values are not validated. *PDF* saves a plain report of the
measured and calculated values; *Formal report* opens a printable report (fit
plot, per-phase evidence, competing hypotheses, method and traceability);
*CIF* and *JSON* give the data.

From the command line, the same validated method:

```bash
phasentic analyze scan.xrdml --preset validated --chemistry "Ag2O BaCO3 Ba2Ag2C2O7" --output report.json
```

`--chemistry` restricts candidates to the elements of those formulas plus H, C
and O (carbonates, hydroxides, hydrates). Without `--preset`, every analysis
setting can be tuned by flags (`phasentic analyze --help`); those
combinations are not validated.

Results are `tentative` (or `ambiguous` / `unresolved`) at most: a `supported`
decision would need an attached line-position calibration, which this release
does not offer. `phasentic calibrate standard.xy` still checks an instrument's
line positions against a standard scan (NIST SRM 640g silicon by default).

## When not to use it

- **For phase fractions.** Fit scales are screening amplitudes, not weight
  percentages.
- **For samples with three or more phases**, where it identified all the compounds
  only 11% of the time in testing.
- **For minor or weakly scattering phases** (for example Li, B or K salts next
  to heavy-element phases), which it often misses.

## How it works

1. Import the scan, estimate the background, detect peaks (noise-aware).
2. Retrieve candidates from the reference database, restricted to the sample's elements.
3. Fit non-negative mixtures of reference profiles with a bounded beam search,
   residual re-queries and phase swaps; reject phases whose strong lines are
   missing from the scan.
4. Rank hypotheses, report ambiguity, and record provenance (input hash,
   settings, database identity, algorithm versions).

Details: [docs/scientific-method.md](docs/scientific-method.md) and
[PARAMETERS.md](PARAMETERS.md).

File: src/phasentic/resources/calibration-standards.json
{
  "schema_version": "0.2",
  "standards": [
    {
      "standard_id": "silicon_srm_640g",
      "name": "NIST SRM 640g silicon line-position and line-shape standard",
      "status": "certified",
      "material_formula": "Si",
      "certificate_id": "NIST SRM 640g",
      "source_reference": "NIST SP 260-245",
      "source_url": "https://doi.org/10.6028/NIST.SP.260-245",
      "source_note": "Certified lattice parameter at 22.5 °C; the manifest stores derived reflection spacings and does not replace the physical NIST certificate or an uncertainty budget for a particular diffractometer.",
      "license_note": "NIST Special Publication data are cited for scientific traceability. Consult the publication's Copyright, Use, and Licensing Statements before redistribution of the publication itself.",
      "line_derivation": "Cubic silicon d(hkl) = a / sqrt(h²+k²+l²), using the certified lattice parameter; reference positions use Cu Kα1 λ = 1.5405929 Å.",
      "reference_radiation": "Cu Kα1",
      "reference_wavelength_angstrom": 1.5405929,
      "lattice_parameter_angstrom": 5.431109,
      "lattice_parameter_temperature_c": 22.5,
      "lattice_parameter_uncertainty_angstrom": 0.00008,
      "expanded_uncertainty_k": 2,
      "lines": [
        {"label": "111", "hkl": [1, 1, 1], "d_spacing_angstrom": 3.135652243, "reference_two_theta_deg": 28.441},
        {"label": "220", "hkl": [2, 2, 0], "d_spacing_angstrom": 1.920187002, "reference_two_theta_deg": 47.301},
        {"label": "311", "hkl": [3, 1, 1], "d_spacing_angstrom": 1.637540977, "reference_two_theta_deg": 56.120},
        {"label": "400", "hkl": [4, 0, 0], "d_spacing_angstrom": 1.357777250, "reference_two_theta_deg": 69.127},
        {"label": "331", "hkl": [3, 3, 1], "d_spacing_angstrom": 1.245981857, "reference_two_theta_deg": 76.373},
        {"label": "422", "hkl": [4, 2, 2], "d_spacing_angstrom": 1.108620482, "reference_two_theta_deg": 88.026},
        {"label": "511", "hkl": [5, 1, 1], "d_spacing_angstrom": 1.045217414, "reference_two_theta_deg": 94.948},
        {"label": "440", "hkl": [4, 4, 0], "d_spacing_angstrom": 0.960093501, "reference_two_theta_deg": 106.703},
        {"label": "531", "hkl": [5, 3, 1], "d_spacing_angstrom": 0.918024976, "reference_two_theta_deg": 114.086},
        {"label": "620", "hkl": [6, 2, 0], "d_spacing_angstrom": 0.858733733, "reference_two_theta_deg": 127.537},
        {"label": "533", "hkl": [5, 3, 3], "d_spacing_angstrom": 0.828236358, "reference_two_theta_deg": 136.883}
      ]
    }
  ]
}

File: src/phasentic/resources/demo-references.json
[
  {
    "reference_id": "cod-9008566",
    "formula": "Si",
    "name": "Silicon (diamond cubic)",
    "space_group": "Fd-3m",
    "source": "COD demo subset; d spacings are rounded teaching values",
    "cod_entry_url": "https://www.crystallography.net/cod/9008566.html",
    "lines": [
      {"d_spacing_angstrom": 3.1355, "relative_intensity": 100.0, "hkl": "111"},
      {"d_spacing_angstrom": 1.9201, "relative_intensity": 55.0, "hkl": "220"},
      {"d_spacing_angstrom": 1.6375, "relative_intensity": 30.0, "hkl": "311"},
      {"d_spacing_angstrom": 1.3577, "relative_intensity": 15.0, "hkl": "400"},
      {"d_spacing_angstrom": 1.2459, "relative_intensity": 10.0, "hkl": "331"},
      {"d_spacing_angstrom": 1.1086, "relative_intensity": 7.0, "hkl": "422"}
    ]
  },
  {
    "reference_id": "cod-9000017",
    "formula": "Al2O3",
    "name": "Corundum",
    "space_group": "R-3c",
    "source": "COD demo subset; d spacings are rounded teaching values",
    "cod_entry_url": "https://www.crystallography.net/cod/9000017.html",
    "lines": [
      {"d_spacing_angstrom": 3.4810, "relative_intensity": 48.0, "hkl": "012"},
      {"d_spacing_angstrom": 2.5510, "relative_intensity": 100.0, "hkl": "104"},
      {"d_spacing_angstrom": 2.3810, "relative_intensity": 38.0, "hkl": "110"},
      {"d_spacing_angstrom": 2.1720, "relative_intensity": 23.0, "hkl": "006"},
      {"d_spacing_angstrom": 2.0850, "relative_intensity": 37.0, "hkl": "113"},
      {"d_spacing_angstrom": 1.7405, "relative_intensity": 29.0, "hkl": "024"}
    ]
  },
  {
    "reference_id": "cod-9000517",
    "formula": "SiO2",
    "name": "α-Quartz",
    "space_group": "P3221",
    "source": "COD demo subset; d spacings are rounded teaching values",
    "cod_entry_url": "https://www.crystallography.net/cod/9000517.html",
    "lines": [
      {"d_spacing_angstrom": 4.2570, "relative_intensity": 25.0, "hkl": "100"},
      {"d_spacing_angstrom": 3.3430, "relative_intensity": 100.0, "hkl": "101"},
      {"d_spacing_angstrom": 2.4560, "relative_intensity": 40.0, "hkl": "110"},
      {"d_spacing_angstrom": 2.2810, "relative_intensity": 30.0, "hkl": "102"},
      {"d_spacing_angstrom": 1.8170, "relative_intensity": 20.0, "hkl": "111"},
      {"d_spacing_angstrom": 1.6710, "relative_intensity": 18.0, "hkl": "200"}
    ]
  }
]

File: src/phasentic/resources/gsas2-vendor-mappings.json
{
  "schema_version": "0.1",
  "mappings": [
    {
      "mapping_id": "bruker_raw_v2_v3_v4",
      "vendor": "Bruker/Siemens",
      "format": "Bruker RAW v2/v3/v4",
      "extensions": [".raw"],
      "header_signatures": ["RAW ", "RAW2", "RAW1.01", "RAW4.00"],
      "gsas2_module": "G2pwd_BrukerRAW",
      "gsas2_format_hint": "Bruker RAW",
      "angle_unit": "two_theta",
      "allowed_scan_types": ["Locked Coupled", "Unlocked Coupled", "Detector Scan"],
      "documentation_url": "https://gsas-ii.readthedocs.io/en/latest/GSASIIscriptable.html",
      "fixture_ids": ["geddes_bruker4_diffrac_eva_raw"],
      "validation_note": "Validated against the public RAW4 fixture using the official GSAS-II powder importer and normalized to the Pattern contract. RAW v2/v3 share the importer family but require separate fixtures before a publication claim."
    },
    {
      "mapping_id": "panalytical_xrdml",
      "vendor": "Malvern Panalytical",
      "format": "Panalytical XRDML",
      "extensions": [".xrdml"],
      "header_signatures": ["xrdMeasurements"],
      "gsas2_module": "G2pwd_Panalytical",
      "gsas2_format_hint": "Panalytical xrdml",
      "angle_unit": "two_theta",
      "allowed_scan_types": ["Scan"],
      "documentation_url": "https://gsas-ii.readthedocs.io/en/latest/GSASIIscriptable.html",
      "fixture_ids": ["geddes_panalytical_xrdml"],
      "validation_note": "The alpha uses the native XML parser for XRDML and retains vendor metadata; GSAS-II parity remains an optional cross-check."
    }
  ]
}

File: src/phasentic/resources/validated-preset.json
{
  "description": "Analysis settings of the validated method: tuned on 485 Precursor Genome scans (Nov 2026), checked on 200 locked test scans (42.5 % exact phases, 52.0 % right compounds, PXRD_COD 2026.11 with Materials Project supplement). Use with the COD-derived database, Cu Ka and the sample's precursor/target chemistry.",
  "settings": {
    "abstain_when_ambiguous": false,
    "ambiguity_margin": 0.05,
    "analysis_mode": "mixture",
    "anisotropic_lattice_scale": false,
    "background_window_deg": 3.0,
    "background_window_points": 51,
    "candidate_dedupe": false,
    "candidate_lookup_budget": 20000,
    "candidate_pool": 300,
    "candidate_retrieval_mode": "bounded_coarse",
    "complexity_penalty": 0.1,
    "d_spacing_scale_tolerance": 0.0,
    "displacement_search_max_deg": 0.6,
    "displacement_tolerance_deg": 0.06,
    "entry_count_prior": 0.05,
    "inactive_scale_relative_tolerance": 1e-06,
    "lattice_scale_tolerance": 0.006,
    "matching_two_theta_max_deg": 90.0,
    "max_fit_attempts": 300,
    "max_peaks": 80,
    "max_phases": 5,
    "min_independent_evidence": 2,
    "min_objective_improvement": 0.05,
    "min_prominence_fraction": 0.01,
    "missing_intensity_max": 0.2,
    "oxidizing_synthesis": true,
    "peak_detection": "noise_aware",
    "peak_min_relative_prominence": 0.002,
    "peak_min_snr": 6.0,
    "peak_min_width_deg": 0.03,
    "peak_smoothing_window_deg": 0.05,
    "peak_tolerance_deg": 0.1,
    "profile_eta": 0.5,
    "profile_width_deg": 0.2,
    "profile_width_mode": "estimated",
    "reference_limit": 10,
    "residual_candidate_queries": true,
    "residual_rerank": true,
    "retained_branches": 5,
    "swap_fit_attempt_budget": 25,
    "zero_shift_max_deg": 0.1,
    "zero_shift_step_deg": 0.02
  }
}
